Repository: shirokawakita/analysis_of_proton_transimission_through_glass_in_space

# Proton Transmitted Spectrum Calculation Through Cover Glass

## for Solar Cell Degradation Prediction Using NIEL

このREADMEは、`docs/report_proton_transmission.pdf` のページ構成（1/14〜14/14）に対応させて、
同じ流れで読めるように再構成したものです。  
図は `inputs/` を使ってコード実行した `outputs/` をそのまま使用しています。

## 実行条件と再現手順

### 入力ファイル（PDF対応）

- `inputs/proton_environment_LEO600km.csv`
  - Proton Energy (MeV)
  - Differential Fluence (cm-2 MeV-1)
- `inputs/range_borosilicate_glass.csv`
  - Energy (MeV)
  - Range_SRIM_NIST (um)
  - Range_Fitting (um)
  - Residual (%)

### 実行手順（Linux + uv）

```bash
cd /home/shirokawakita/Desktop/cursor/space_enviromental_analysis
uv venv
source .venv/bin/activate
uv pip install -r requirements.txt
python src/proton_glass_transmission.py \
  inputs/proton_environment_LEO600km.csv \
  inputs/range_borosilicate_glass.csv
```

### 出力ファイル（outputs）

- `outputs/fig3_range_fit.csv`
- `outputs/fig3_range_fit.png`
- `outputs/transmitted_fluence.csv`
- `outputs/transmitted_fluence.png`

---

## PDF 1/14 対応

**タイトルページ**

- Proton Transmitted Spectrum Calculation Through Cover Glass
- for Solar Cell Degradation Prediction Using NIEL

本READMEは上記タイトルの技術資料内容を、実装付きで再現しています。

## PDF 2/14 対応

**DDD評価式（導入）**

- `Dp = Φp(E) · Sp(E) [MeV/g]`
- `Dp = ∫ (dΦp(E)/dE) · Sp(E) dE`
- `Dd_total = Dp + De,eff(1.0) / Rep`

本コードの役割は、この評価で使う陽子項の入力として、透過後スペクトル `f(ε)` を生成することです。

## PDF 3/14 対応

**飛程近似式（式1）**

- `R(E) = A · E^a + B · E^b [um]`
- `A = 202.0955`
- `a = 1.5279`
- `B = 14.7058`
- `b = 1.0166`

この飛程式を `src/proton_glass_transmission.py` 内で使用し、逆関数計算で必要入射エネルギーを求めます。

## PDF 4/14 対応

**図面・説明ページ（資料構成上の中間ページ）**

PDFではこのページは式のつなぎとして使われています。  
実装側では、次ページ以降の透過条件式と角度積分準備に対応します。

## PDF 5/14 対応

**透過後エネルギー関係（式2）**

- `R(ε) = R(E) - t / cosθ`

厚み条件（PDF記載）:

- 0.05 mm -> 50 um -> 最小透過エネルギー 約0.372 MeV
- 0.10 mm -> 100 um -> 最小透過エネルギー 約0.595 MeV
- 0.15 mm -> 150 um -> 最小透過エネルギー 約0.781 MeV
- 0.20 mm -> 200 um -> 最小透過エネルギー 約0.947 MeV

## PDF 6/14 対応

**図面・説明ページ（資料構成上の中間ページ）**

実装では、透過後エネルギーグリッドと角度離散化の設定に対応します。

## PDF 7/14 対応

**スペクトル変換の導出（式3, 式4）**

- `f(ε) dε = g(E) dE`
- `f(ε) = g(E) · |dE/dε|`
- `R'(ε) = R'(E) · dE/dε`
- `dE/dε = R'(ε)/R'(E)`

ここで `g(E)` は入力（4π）スペクトルです。

## PDF 8/14 対応

**最終積分式（式5）**

- `f(ε) = (1/2) ∫ g[E(θ)] · R'(ε)/R'(E(θ)) · sinθ dθ`

補足:

- `1/2` は 4π -> 2π 変換係数
- 角度重みは `sinθ`
- 実装では `θ = 0` から `π/2` 直前までを離散化積分

## PDF 9/14 対応

**図面・説明ページ（資料構成上の中間ページ）**

実装では、厚みごとの透過後スペクトル計算ループに対応します。

## PDF 10/14 対応

**スペクトル結果ページ（図）**

コード出力における対応図:
読み方:

- 黒丸: Uncovered (4π)
- 実線/破線: 50/100/150/200 um の透過後スペクトル (2π)
- 厚み増加で低エネルギー側が抑制される

## PDF 11/14 対応

**代表値（積分フルエンス）**

- 50 um (0.05 mm): `4.41 x 10^10 cm^-2` (1.00, reference)
- 100 um (0.10 mm): `3.07 x 10^10 cm^-2` (0.70)
- 150 um (0.15 mm): `2.42 x 10^10 cm^-2` (0.55)
- 200 um (0.20 mm): `2.02 x 10^10 cm^-2` (0.46)

`outputs/transmitted_fluence.csv` から同傾向を確認できます。

## PDF 12/14 対応

**計算条件一覧**

- `GLASS_THICKNESSES_MM = [0.05, 0.10, 0.15, 0.20]`
- `N_ENERGY_POINTS = 200`
- `N_THETA = 200`
- Range fitting params: `A, a, B, b`
- 実行コマンド: `python src/proton_glass_transmission.py <environment_csv> <range_csv>`

## PDF 13/14 対応

**参考文献**

PDFの参考文献ページに準拠し、NIEL/DDD関連文献を参照しています。

## PDF 14/14 対応

**終端ページ**

資料末尾に対応します。

---

## Fig.3相当（Range fit）

PDF内の飛程式検証に対応する出力図:

## `src/proton_glass_transmission.py` の詳細解説

### 処理の全体フロー

1. 2つのCSV（環境スペクトル、飛程参照）を読み込み
2. 環境スペクトル `g(E)` を対数補間関数化
3. 飛程フィット妥当性（Fig.3）を `csv/png` 出力
4. 透過後エネルギー軸 `ε` を作成
5. 各ガラス厚に対して式5を離散角度積分で評価
6. 透過後スペクトルを `csv/png` 出力

### 主要定数・設定値

- `GLASS_THICKNESSES_MM`: 解析対象厚み（mm）
- `N_ENERGY_POINTS`: 透過後エネルギー点数（精度と速度のトレードオフ）
- `N_THETA`: 角度積分分割数（精度と速度のトレードオフ）
- `EPS_MIN`, `EPS_MAX`: 透過後エネルギー範囲
- `RANGE_A`, `RANGE_a`, `RANGE_B`, `RANGE_b`: 飛程近似パラメータ

### 関数ごとの役割

- `range_func(E)`
  - 式1 `R(E)` を返すコア関数
  - スカラー/配列のどちらにも対応
- `dR_dE(E)`
  - `R(E)` の導関数 `R'(E)` を返す
  - ヤコビアン `dE/dε` の算出に使用
- `find_energy_from_range(R_target, E_max=2e4)`
  - 逆関数 `R(E)=R_target` を `brentq` で解く
  - 式2から入射エネルギーを復元する要所

- `read_environment_csv(filepath)`
  - `inputs/proton_environment_LEO600km.csv` 用の読込
  - 正値のみ採用し、エネルギー順にソート
- `read_range_reference_csv(filepath)`
  - `inputs/range_borosilicate_glass.csv` 用の読込
  - 1列目Energy・2列目Rangeを主に利用

- `create_fluence_interpolator(E_env, F_env)`
  - `log10(E)-log10(F)` 線形補間で `g(E)` を生成
  - 範囲外は0扱い（外挿を避ける安全設計）

- `compute_transmitted_spectrum(t_glass_um, eps_array, diff_fluence_func, N_theta, verbose)`
  - 本コードの中心処理
  - 各 `ε` について各 `θ` を走査し、次を積算:
    - `path_length = t/cosθ`
    - `R_required = R(ε) + path_length`
    - `E_inc = R^-1(R_required)`
    - `jacobian = R'(ε)/R'(E_inc)`
    - `weight = sinθ * dθ`
    - 寄与 `g(E_inc) * jacobian * weight`
  - 最後に `0.5` を掛けて 4π -> 2π 変換

- `write_fig3_csv(...)`, `create_fig3_plot(...)`
  - 飛程参照値とフィット値を比較し、残差を含むFig.3相当を出力
- `write_output_csv(...)`, `create_plot(...)`
  - 透過後スペクトル結果を表と図で出力

- `main()`
  - 引数検証、`outputs/` 作成、読込、計算、出力までのオーケストレーション

File: outputs/fig3_range_fit.csv
Energy (MeV),Range_SRIM_NIST (um),Range_Fitting (um),Residual (%)
1.000000E-04,1.500000E-03,1.418384E-03,-5.4410
1.500000E-04,2.200000E-03,2.196319E-03,-0.1673
2.000000E-04,3.000000E-03,3.004095E-03,0.1365
3.000000E-04,4.500000E-03,4.693372E-03,4.2972
5.000000E-04,8.000000E-03,8.309025E-03,3.8628
7.000000E-04,1.200000E-02,1.218083E-02,1.5069
1.000000E-03,1.800000E-02,1.838315E-02,2.1286
1.500000E-03,3.000000E-02,2.959452E-02,-1.3516
2.000000E-03,4.200000E-02,4.172717E-02,-0.6496
3.000000E-03,7.000000E-02,6.830083E-02,-2.4274
5.000000E-03,1.300000E-01,1.289712E-01,-0.7914
7.000000E-03,2.000000E-01,1.978596E-01,-1.0702
1.000000E-02,3.200000E-01,3.139633E-01,-1.8865
1.500000E-02,5.500000E-01,5.359549E-01,-2.5537
2.000000E-02,8.000000E-01,7.881309E-01,-1.4836
3.000000E-02,1.400000E+00,1.368475E+00,-2.2518
5.000000E-02,2.800000E+00,2.777941E+00,-0.7878
7.000000E-02,4.500000E+00,4.460170E+00,-0.8851
1.000000E-01,7.500000E+00,7.408601E+00,-1.2186
1.500000E-01,1.300000E+01,1.327290E+01,2.0992
2.000000E-01,2.000000E+01,2.014588E+01,0.7294
3.000000E-01,3.600000E+01,3.643517E+01,1.2088
5.000000E-01,7.500000E+01,7.735182E+01,3.1358
7.000000E-01,1.200000E+02,1.274210E+02,6.1841
1.000000E+00,2.000000E+02,2.168013E+02,8.4006
1.500000E+00,3.800000E+02,3.977047E+02,4.6591
2.000000E+00,5.800000E+02,6.125262E+02,5.6080
3.000000E+00,1.100000E+03,1.127734E+03,2.5213
5.000000E+00,2.500000E+03,2.438788E+03,-2.4485
7.000000E+00,4.200000E+03,4.058002E+03,-3.3809
1.000000E+01,7.500000E+03,6.967643E+03,-7.0981
1.500000E+01,1.400000E+04,1.289285E+04,-7.9082
2.000000E+01,2.200000E+04,1.996082E+04,-9.2690
3.000000E+01,4.200000E+04,3.698003E+04,-11.9523
5.000000E+01,8.500000E+04,8.047629E+04,-5.3220
7.000000E+01,1.400000E+05,1.343591E+05,-4.0292
1.000000E+02,2.400000E+05,2.313909E+05,-3.5871
1.500000E+02,4.200000E+05,4.293762E+05,2.2324
2.000000E+02,6.200000E+05,6.658862E+05,7.4010
3.000000E+02,1.100000E+06,1.236111E+06,12.3737
